Repository: SaashaJoshi/raman-spetroscopy-chemical-detection

# raman-spectroscopy-chemical-detection using ML and DL techniques

File: Raman_excellent_oriented/Muscovite__R050188-5__Raman__514__45__ccw__Raman_Data_Processed__8839.txt
##NAMES=Muscovite
##RRUFFID=R050188
##IDEAL CHEMISTRY=KAl_2_(Si_3_Al)O_10_(OH)_2_
##LOCALITY=Sapinero, near Blue Mesa Reservoir, Gunnison County, Colorado, USA
##OWNER=RRUFF
##SOURCE=Dave Bunk Minerals
##DESCRIPTION=Black pseudohexagonal crystal, polytype 2M1, associated with quartz
##STATUS=The identification of this mineral has been confirmed by X-ray diffraction and chemical analysis
##URL=rruff.info/R050188
##MEASURED CHEMISTRY=(K_0.91_Na_0.09_)(Al_0.86_Fe^3+^_0.06_Fe^2+^_0.04_Mg_0.03_Ti_0.01_)_2_(Si_0.78_Al_0.22_)_4_O_10_(OH)_2_
##PIN_ID=L00088
##ORIENTATION=Laser parallel to c* (0 0 1). Fiducial mark perpendicular to laser is parallel to -a [-1 0 0]
131.615, 0.000
133.003, 78.841
134.390, 348.991
135.777, 58.491
137.164, 424.954
138.550, 10.522
139.937, 131.162
141.323, 19.197
142.709, 1.051
144.094, 25.453
145.480, 82.023
146.865, 103.296
148.250, 106.171
149.635, 179.460
151.019, 151.993
152.403, 174.621
153.788, 212.215
155.171, 335.660
156.555, 285.866
157.939, 354.897
159.322, 533.828
160.705, 578.473
162.088, 716.901
163.470, 793.835
164.853, 882.261
166.235, 927.119
167.617, 1020.362
168.998, 1098.947
170.380, 1276.836
171.761, 1318.997
173.142, 1522.399
174.523, 1849.016
175.904, 2126.818
177.284, 2556.783
178.664, 3066.245
180.044, 3614.555
181.424, 4303.756
182.803, 4994.595
184.183, 5795.927
185.562, 6697.793
186.940, 7364.612
188.319, 8206.316
189.698, 8467.923
191.076, 8958.443
192.454, 9034.896
193.831, 9178.286
195.209, 9047.626
196.586, 8501.927
197.963, 8047.205
199.340, 7355.466
200.717, 6898.712
202.093, 6128.946
203.470, 5627.162
204.846, 5111.361
206.221, 5071.539
207.597, 4777.695
208.972, 4229.826
210.347, 3717.930
211.722, 3353.004
213.097, 3033.047
214.472, 3042.053
215.846, 2877.008
217.220, 2771.908
218.594, 2544.741
219.967, 2369.511
221.341, 2087.240
222.714, 1940.301
224.087, 1682.656
225.460, 1627.359
226.832, 1485.228
228.204, 1370.964
229.577, 1379.733
230.948, 1446.802
232.320, 1511.290
233.692, 1682.170
235.063, 1751.861
236.434, 2096.565
237.805, 2345.970
239.175, 2621.201
240.545, 3261.487
241.916, 3764.036
243.286, 4468.670
244.655, 5190.373
246.025, 6477.162
247.394, 7742.007
248.763, 9210.927
250.132, 11304.875
251.501, 13427.938
252.869, 16259.015
254.237, 19240.164
255.605, 22071.334
256.973, 25220.596
258.340, 27635.949
259.708, 29447.426
261.075, 29981.037
262.442, 29616.752
263.808, 27721.557
265.175, 25362.449
266.541, 22382.338
267.907, 19064.201
269.273, 16350.089
270.639, 13247.936
272.004, 11378.747
273.369, 9276.521
274.734, 7609.257
276.099, 6228.950
277.463, 5438.596
278.828, 4524.193
280.192, 3694.739
281.556, 3287.234
282.919, 2688.678
284.283, 2239.070
285.646, 1899.411
287.009, 1603.698
288.372, 1520.934
289.734, 1244.117
291.097, 1071.249
292.459, 1026.328
293.821, 790.354
295.183, 747.328
296.544, 702.179
297.905, 664.967
299.266, 593.654
300.627, 596.186
301.988, 484.651
303.348, 418.185
304.709, 402.843
306.069, 427.303
307.428, 372.175
308.788, 370.489
310.147, 385.635
311.507, 327.753
312.865, 407.420
314.224, 323.659
315.583, 271.534
316.941, 181.253
318.299, 147.312
319.657, 97.389
321.015, 87.729
322.372, 39.522
323.729, 31.240
325.086, 37.565
326.443, 13.382
327.800, 38.350
329.156, 67.133
330.512, 116.956
331.868, 97.177
333.224, 111.301
334.579, 183.706
335.935, 134.462
337.290, 143.677
338.645, 119.167
339.999, 107.132
341.354, 88.074
342.708, 9.331
344.062, 25.585
345.416, 35.817
346.769, 92.384
348.123, 80.620
349.476, 251.610
350.829, 341.285
352.182, 394.523
353.534, 620.464
354.887, 628.876
356.239, 657.900
357.591, 884.958
358.942, 920.553
360.294, 1184.060
361.645, 1111.294
362.996, 1343.797
364.347, 1447.246
365.698, 1628.239
367.048, 1824.463
368.398, 1955.787
369.748, 2114.016
371.098, 2190.078
372.448, 2397.119
373.797, 2377.410
375.146, 2502.737
376.495, 2623.043
377.844, 2549.332
379.192, 2750.723
380.540, 2679.995
381.889, 2634.332
383.236, 2679.520
384.584, 2730.001
385.932, 2745.555
387.279, 2822.297
388.626, 2887.758
389.973, 2995.409
391.319, 3085.719
392.666, 3241.060
394.012, 3434.680
395.358, 3635.365
396.704, 3753.669
398.049, 4217.787
399.394, 4322.205
400.740, 4757.750
402.084, 4819.536
403.429, 5140.816
404.774, 5606.512
406.118, 5610.694
407.462, 5646.413
408.806, 5888.308
410.150, 5960.377
411.493, 6141.047
412.836, 5953.546
414.179, 5685.194
415.522, 5781.996
416.865, 5453.300
418.207, 5085.344
419.549, 4951.565
420.891, 4627.558
422.233, 4294.350
423.575, 3853.101
424.916, 3825.988
426.257, 3564.659
427.598, 3409.289
428.939, 3355.877
430.279, 3236.425
431.619, 2624.931
432.959, 2437.396
434.299, 2472.817
435.639, 2083.198
436.978, 2016.538
438.318, 1788.835
439.657, 1750.091
440.996, 1425.306
442.334, 1341.479
443.673, 1296.611
445.011, 1197.701
446.349, 1003.751
447.687, 934.759
449.024, 883.726
450.361, 723.651
451.699, 666.536
453.036, 571.379
454.372, 515.657
455.709, 466.944
457.045, 440.666
458.381, 423.348
459.717, 377.992
461.053, 441.598
462.388, 463.166
463.724, 528.695
465.059, 493.112
466.394, 375.649
467.728, 418.072
469.063, 375.455
470.397, 350.800
471.731, 375.103
473.065, 259.363
474.398, 375.576
475.732, 235.747
477.065, 283.869
478.398, 304.943
479.731, 285.971
481.063, 237.929
482.396, 297.789
483.728, 321.389
485.060, 183.898
486.391, 325.372
487.723, 249.322
489.054, 403.539
490.385, 215.017
491.716, 123.271
493.047, 108.665
494.377, 123.068
495.708, 148.827
497.038, 84.581
498.368, 94.958
499.697, 53.177
501.027, 72.351
502.356, 12.631
503.685, 38.123
505.014, 2.107
506.342, 61.600
507.671, 11.722
508.999, 8.180
510.327, 35.386
511.655, 26.325
512.982, 104.983
514.310, 0.407
515.637, 88.129
516.964, 27.386
518.291, 138.010
519.617, 152.355
520.944, 47.349
522.270, 46.847
523.596, 47.982
524.921, 73.065
526.247, 56.099
527.572, 82.897
528.897, 167.995
530.222, 59.849
531.547, 197.650
532.871, 20.597
534.196, 11.073
535.520, 116.679
536.844, 40.235
538.167, 24.266
539.491, 38.848
540.814, 24.526
542.137, 9.711
543.460, 3.878
544.783, 205.027
546.105, 52.885
547.427, 103.259
548.749, 23.531
550.071, 12.891
551.393, 14.330
552.714, 83.851
554.035, 39.490
555.356, 12.778
556.677, 12.981
557.998, 82.120
559.318, 63.210
560.638, 173.250
561.958, 44.754
563.278, 176.149
564.597, 77.009
565.917, 151.822
567.236, 100.591
568.555, 74.314
569.874, 133.990
571.192, 165.622
572.511, 119.211
573.829, 83.758
575.147, 181.258
576.464, 232.717
577.782, 180.137
579.099, 223.516
580.416, 261.855
581.733, 301.934
583.050, 215.422
584.366, 392.648
585.683, 336.836
586.999, 266.989
588.315, 446.104
589.630, 443.183
590.946, 549.226
592.261, 533.232
593.576, 541.204
594.891, 613.139
596.206, 565.039
597.520, 708.903
598.834, 741.733
600.148, 753.528
601.462, 985.288
602.776, 908.014
604.089, 952.705
605.402, 1048.361
606.715, 1178.985
608.028, 1197.575
609.341, 1174.131
610.653, 1271.654
611.965, 1261.144
613.277, 1306.602
614.589, 1439.025
615.901, 1621.417
617.212, 1675.777
618.523, 1883.105
619.834, 1924.401
621.145, 2012.666
622.456, 2037.898
623.766, 2253.101
625.076, 2295.271
626.386, 2392.411
627.696, 2229.520
629.006, 2597.499
630.315, 2343.548
631.624, 2464.080
632.933, 2625.068
634.242, 2462.439
635.551, 2542.980
636.859, 2442.580
638.167, 2710.069
639.475, 2490.328
640.783, 2602.809
642.090, 2622.360
643.398, 2612.292
644.705, 2453.805
646.012, 2557.978
647.318, 2633.668
648.625, 2413.678
649.931, 2402.063
651.237, 2323.326
652.543, 2283.844
653.849, 2419.686
655.155, 2252.958
656.460, 2381.750
657.765, 2187.712
659.070, 2128.222
660.375, 2382.538
661.679, 2186.354
662.984, 2084.286
664.288, 2238.125
665.592, 2244.980
666.895, 2214.212
668.199, 2319.358
669.502, 2255.347
670.805, 2404.835
672.108, 2542.259
673.411, 2618.431
674.713, 2861.929
676.016, 2953.721
677.318, 3239.556
678.620, 3350.616
679.921, 3624.405
681.223, 3909.447
682.524, 4206.831
683.825, 4696.071
685.126, 5182.262
686.427, 5822.367
687.727, 6492.212
689.028, 7278.090
690.328, 8214.909
691.628, 9286.084
692.927, 10412.558
694.227, 11061.536
695.526, 13249.232
696.825, 14229.606
698.124, 15341.415
699.423, 16053.783
700.721, 16605.812
702.020, 16155.858
703.318, 15940.545
704.616, 14365.848
705.913, 13383.156
707.211, 12267.140
708.508, 10554.039
709.805, 8973.584
711.102, 7887.924
712.399, 6771.473
713.695, 5977.047
714.992, 5139.182
716.288, 4481.108
717.584, 3895.741
718.879, 3466.840
720.175, 3424.488
721.470, 2978.615
722.765, 2734.167
724.060, 2603.509
725.355, 2299.640
726.649, 2329.131
727.944, 2421.761
729.238, 2113.201
730.532, 2372.452
731.825, 2459.164
733.119, 2343.098
734.412, 2452.819
735.705, 2686.729
736.998, 2822.805
738.291, 3034.880
739.584, 3162.781
740.876, 3418.859
742.168, 3409.938
743.460, 3599.020
744.752, 3733.103
746.043, 4068.188
747.334, 3812.276
748.626, 3913.367
749.916, 3943.463
751.207, 3730.562
752.498, 3760.664
753.788, 3513.771
755.078, 3538.883
756.368, 3133.999
757.658, 3007.120
758.947, 2852.248
760.237, 2510.381
761.526, 2406.519
762.815, 2066.665
764.104, 1925.816
765.392, 1646.976
766.680, 1351.142
767.969, 1484.315
769.257, 1104.496
770.544, 1015.686
771.832, 868.883
773.119, 732.089
774.406, 715.303
775.693, 564.526
776.980, 642.758
778.267, 514.000
779.553, 431.251
780.839, 440.513
782.125, 442.784
783.411, 399.065
784.697, 319.358
785.982, 416.662
787.267, 519.979
788.552, 484.045
789.837, 487.648
791.122, 392.003
792.406, 410.327
793.690, 398.752
794.974, 368.147
796.258, 393.559
797.542, 298.982
798.825, 356.422
800.108, 173.876
801.391, 283.345
802.674, 136.828
803.957, 160.327
805.239, 230.846
806.522, 26.384
807.804, 145.940
809.085, 53.515
810.367, 56.892
811.649, 12.699
812.930, 53.688
814.211, 79.075
815.492, 12.534
816.772, 61.835
818.053, 86.197
819.333, 80.571
820.613, 62.942
821.893, 55.436
823.173, 65.647
824.452, 23.904
825.732, 8.321
827.011, 20.626
828.290, 1.918
829.568, 20.825
830.847, 17.587
832.125, 37.368
833.403, 1.192
834.681, 36.961
835.959, 35.381
837.236, 145.237
838.514, 44.403
839.791, 60.529
841.068, 28.657
842.345, 137.228
843.621, 7.867
844.898, 47.928
846.174, 61.026
847.450, 17.999
848.726, 42.003
850.001, 10.020
851.277, 18.914
852.552, 109.193
853.827, 118.355
855.102, 4.431
856.376, 88.869
857.651, 99.328
858.925, 257.656
860.199, 228.124
861.473, 284.646
862.746, 353.206
864.020, 234.829
865.293, 375.506
866.566, 315.217
867.839, 262.966
869.112, 358.747
870.384, 469.562
871.656, 312.399
872.928, 427.297
874.200, 390.233
875.472, 395.220
876.744, 445.242
878.015, 309.289
879.286, 473.360
880.557, 506.456
881.828, 445.604
883.098, 347.776
884.369, 375.976
885.639, 445.206
886.909, 412.468
888.178, 411.759
889.448, 455.606
890.717, 520.437
891.987, 515.811
893.256, 568.302
894.524, 672.645
895.793, 633.097
897.061, 669.575
898.330, 703.108
899.598, 827.688
900.865, 840.302
902.133, 1041.937
903.401, 914.672
904.668, 1182.287
905.935, 808.025
907.202, 877.787
908.468, 1092.615
909.735, 1077.464
911.001, 883.336
912.267, 971.234
913.533, 891.185
914.799, 885.156
916.064, 858.938
917.330, 825.066
918.595, 732.218
919.860, 793.290
921.124, 673.382
922.389, 667.494
923.653, 615.627
924.918, 566.780
926.182, 549.959
927.445, 522.155
928.709, 378.405
929.972, 372.673
931.236, 492.959
932.499, 397.265
933.761, 258.592
935.024, 302.935
936.286, 512.298
937.549, 288.679
938.811, 424.081
940.073, 279.499
941.334, 334.934
942.596, 365.387
943.857, 327.856
945.118, 312.343
946.379, 324.846
947.640, 326.634
948.900, 433.901
950.161, 427.454
951.421, 427.022
952.681, 598.606
953.940, 540.208
955.200, 496.825
956.459, 706.458
957.719, 552.104
958.978, 461.768
960.236, 504.447
961.495, 528.142
962.753, 483.575
964.012, 410.300
965.270, 518.921
966.527, 443.397
967.785, 529.166
969.043, 499.480
970.300, 483.695
971.557, 496.193
972.814, 567.528
974.071, 614.225
975.327, 615.482
976.583, 615.505
977.840, 670.087
979.095, 665.275
980.351, 719.070
981.607, 806.998
982.862, 663.940
984.117, 974.896
985.372, 700.820
986.627, 851.513
987.882, 924.284
989.136, 817.975
990.390, 1053.421
991.644, 973.216
992.898, 977.322
994.152, 996.383
995.405, 1027.292
996.659, 1167.876
997.912, 1214.121
999.165, 1287.723
1000.417, 1355.527
1001.670, 1714.662
1002.922, 1575.817
1004.174, 1692.357
1005.426, 1532.408
1006.678, 1580.891
1007.930, 1632.685
1009.181, 1524.197
1010.432, 1616.938
1011.683, 1775.907
1012.934, 1800.396
1014.185, 1877.673
1015.435, 1893.028
1016.685, 1846.152
1017.935, 2077.520
1019.185, 1979.844
1020.435, 1995.803
1021.684, 2146.833
1022.934, 2154.892
1024.183, 2134.435
1025.432, 2212.462
1026.680, 2105.398
1027.929, 2136.076
1029.177, 2123.369
1030.425, 2195.108
1031.673, 2120.877
1032.921, 2144.886
1034.169, 2044.984
1035.416, 2128.077
1036.663, 2091.230
1037.911, 2084.910
1039.157, 2260.938
1040.404, 2341.383
1041.650, 2513.137
1042.897, 2591.788
1044.143, 2794.537
1045.389, 3076.522
1046.634, 3049.008
1047.880, 3244.837
1049.125, 3492.169
1050.371, 3850.942
1051.615, 3901.624
1052.860, 4320.178
1054.105, 4457.841
1055.349, 4520.961
1056.593, 4619.232
1057.837, 4941.479
1059.081, 5011.196
1060.325, 5102.251
1061.568, 5165.307
1062.812, 5269.229
1064.055, 5237.827
1065.298, 5372.798
1066.540, 5224.326
1067.783, 5167.020
1069.025, 5278.809
1070.267, 5050.199
1071.509, 4903.789
1072.751, 4924.548
1073.993, 4858.025
1075.234, 4804.669
1076.475, 4871.186
1077.716, 4680.343
1078.957, 4554.697
1080.198, 4706.857
1081.438, 4475.244
1082.679, 4416.219
1083.919, 4174.332
1085.159, 4095.676
1086.398, 3848.888
1087.638, 3677.574
1088.877, 3555.645
1090.116, 3515.724
1091.355, 3254.794
1092.594, 3086.830
1093.833, 2865.855
1095.071, 2673.896
1096.309, 2659.897
1097.547, 2344.885
1098.785, 2399.862
1100.023, 2191.825
1101.260, 2116.776
1102.498, 2043.715
1103.735, 1937.640
1104.972, 1895.551
1106.208, 1772.449
1107.445, 1730.334
1108.681, 1774.204
1109.918, 1598.061
1111.154, 1700.902
1112.389, 1534.741
1113.625, 1621.564
1114.860, 1600.384
1116.096, 1580.203
1117.331, 1508.008
1118.566, 1467.810
1119.800, 1450.610
1121.035, 1334.412
1122.269, 1452.209
1123.503, 1637.000
1124.737, 1263.788
1125.971, 1241.562
1127.205, 931.324
1128.438, 964.072
1129.671, 760.806
1130.904, 804.521
1132.137, 712.221
1133.370, 580.903
1134.602, 506.568
1135.834, 460.222
1137.066, 504.864
1138.298, 245.517
1139.530, 368.158
1140.762, 150.792
1141.993, 230.413
1143.224, 89.015
1144.455, 67.600
1145.686, 75.172
1146.917, 106.724
1148.147, 95.260
1149.377, 119.782
1150.607, 6.714
1151.837, 67.243
1153.067, 42.838
1154.296, 25.511
1155.526, 117.163
1156.755, 50.068
1157.984, 22.276
1159.213, 38.540
1160.441, 66.588
1161.670, 5.694
1162.898, 11.230
1164.126, 11.803
1165.354, 5.807
1166.581, 9.222
1167.809, 2.930
1169.036, 19.604
1170.263, 19.531
1171.490, 42.713
1172.717, 65.953
1173.943, 32.267
1175.170, 54.366
1176.396, 153.975
1177.622, 48.562
1178.848, 91.878
1180.073, 73.598
1181.299, 11.047
1182.524, 0.536
1183.749, 17.159
1184.974, 7.171
1186.199, 30.535
1187.423, 14.704
1188.648, 56.911
1189.872, 7.909
1191.096, 7.228
1192.320, 38.328
1193.543, 15.400
1194.767, 105.560
1195.990, 65.616
1197.213, 24.747
1198.436, 74.069
1199.659, 5.142
1200.881, 78.606
1202.104, 93.673
1203.326, 25.959
1204.548, 143.438
1205.770, 67.047
1206.991, 37.508
1208.213, 2.938
1209.434, 90.669
1210.655, 88.636
1211.876, 41.914
1213.096, 15.167
1214.317, 23.615
1215.537, 55.574
1216.757, 130.737
1217.977, 81.878
1219.197, 56.993
1220.417, 105.084
1221.636, 10.151
1222.855, 92.186
1224.074, 95.804
1225.293, 127.117
1226.512, 171.016
1227.731, 114.895
1228.949, 36.751
1230.167, 212.579
1231.385, 118.392
1232.603, 147.181
1233.820, 54.948
1235.038, 318.689
1236.255, 171.410
1237.472, 171.108
1238.689, 329.787
1239.906, 197.445
1241.122, 170.080
1242.338, 313.691
1243.555, 344.282
1244.771, 254.849
1245.986, 203.394
1247.202, 237.205
1248.417, 422.414
1249.633, 317.889
1250.848, 326.343
1252.063, 437.771
1253.277, 317.179
1254.492, 420.562
1255.706, 481.922
1256.920, 393.260
1258.134, 353.573
1259.348, 496.862
1260.562, 478.128
1261.775, 491.371
1262.988, 458.590
1264.201, 509.783
1265.414, 630.953
1266.627, 521.099
1267.839, 542.220
1269.052, 554.316
1270.264, 742.390
1271.476, 576.438
1272.688, 672.463
1273.899, 635.463
1275.111, 697.440
1276.322, 713.395
1277.533, 653.325
1278.744, 682.232
1279.955, 697.117
1281.165, 719.979
1282.376, 731.817
1283.586, 762.294
1284.796, 733.429
1286.006, 818.203
1287.215, 819.954
1288.425, 836.685
1289.634, 938.320
1290.843, 879.838
1292.052, 1037.358
1293.261, 1101.985
1294.469, 1202.536
1295.678, 1246.145
1296.886, 1314.184
1298.094, 1407.523
1299.302, 1488.266
1300.509, 1602.153
1301.717, 1648.069
1302.924, 1757.257
1304.131, 1749.212
1305.338, 1813.932
1306.545, 1759.123
1307.752, 1625.521
1308.958, 1691.830
1310.164, 1544.363
1311.370, 1545.646
1312.576, 1374.964
1313.782, 1322.638
1314.987, 1201.232
1316.193, 1268.790
1317.398, 1127.856
1318.603, 970.430
1319.807, 911.084
1321.012, 842.760
1322.216, 858.271
1323.421, 767.100
1324.625, 728.540
1325.829, 644.073
1327.032, 626.877
1328.236, 581.320
1329.439, 526.665
1330.642, 487.149
1331.845, 423.026
1333.048, 396.093
1334.251, 324.840
1335.453, 305.688
1336.656, 248.430
1337.858, 224.933
1339.060, 223.930
1340.261, 182.578
1341.463, 160.071
1342.664, 163.928
1343.866, 158.203
1345.067, 166.112
1346.267, 272.912
1347.468, 254.251
1348.669, 380.438
1349.869, 161.646
1351.069, 181.382
1352.269, 213.783
1353.469, 203.184
1354.668, 245.714
1355.868, 273.575
1357.067, 272.264
1358.266, 247.998
1359.465, 283.263
1360.664, 174.949
1361.862, 173.039
1363.061, 254.976
1364.259, 319.714
1365.457, 336.746
1366.655, 213.830
1367.852, 210.848
1369.050, 277.243
1370.247, 362.459
1371.444, 386.397
1372.641, 390.725
1373.838, 438.213
1375.035, 332.460
1376.231, 257.424
1377.427, 204.496
1378.623, 203.054
1379.819, 151.219
1381.015, 146.690
1382.211, 220.311
1383.406, 154.199
1384.601, 138.862
1385.796, 185.662
1386.991, 160.457
1388.185, 126.220
1389.380, 196.951
1390.574, 151.649
1391.768, 137.316
1392.962, 91.952
1394.156, 135.555
1395.350, 202.125
1396.543, 208.154
1397.736, 171.171
1398.929, 251.645
1400.122, 224.088
1401.315, 164.500
1402.507, 247.879
1403.700, 258.227
1404.892, 250.542
1406.084, 249.826
1407.276, 372.077
1408.467, 183.296
1409.659, 178.485
1410.850, 415.645
1412.041, 285.773
1413.232, 447.919
1414.423, 410.111
1415.614, 592.372
1416.804, 584.636
1417.994, 655.902
1419.184, 720.183
1420.374, 679.479
1421.564, 752.771
1422.753, 686.112
1423.943, 697.548
1425.132, 851.990
1426.321, 929.462
1427.510, 946.972
1428.698, 1089.514
1429.887, 1258.101
1431.075, 1460.713
1432.263, 1639.355
1433.451, 1927.010
1434.639, 2343.811
1435.827, 2465.691
1437.014, 3008.602
1438.201, 3100.620
1439.388, 3286.795
1440.575, 3370.994
1441.762, 3454.318
1442.949, 3505.664
1444.135, 3507.999
1445.321, 3387.340
1446.507, 3254.691
1447.693, 3190.062
1448.879, 3059.560
1450.064, 2968.059
1451.250, 2905.567
1452.435, 2943.075
1453.620, 2906.601
1454.805, 2758.133
1455.989, 2926.679
1457.174, 2575.248
1458.358, 2713.842
1459.542, 2665.465
1460.726, 2391.122
1461.910, 2419.816
1463.093, 2132.552
1464.277, 2112.333
1465.460, 1950.168
1466.643, 1776.059
1467.826, 1770.014
1469.009, 1526.041
1470.191, 1345.143
1471.373, 1232.323
1472.556, 1283.586
1473.738, 1057.934
1474.919, 934.180
1476.101, 896.896
1477.283, 632.515
1478.464, 689.230
1479.645, 743.044
1480.826, 495.960
1482.007, 597.975
1483.187, 528.089
1484.368, 479.298
1485.548, 475.603
1486.728, 399.011
1487.908, 347.528
1489.088, 486.160
1490.268, 367.914
1491.447, 335.802
1492.626, 118.834
1493.805, 326.022
1494.984, 357.379
1496.163, 144.916
1497.341, 225.642
1498.520, 67.569
1499.698, 266.712
1500.876, 83.923
1502.054, 77.683
1503.232, 62.538
1504.409, 56.663
1505.586, 216.077
1506.763, 149.807
1507.940, 38.881
1509.117, 176.331
1510.294, 174.194
1511.470, 113.511
1512.647, 212.323
1513.823, 222.222
1514.999, 139.612
1516.174, 4.368
1517.350, 267.403
1518.526, 94.626
1519.701, 127.703
1520.876, 62.265
1522.051, 135.128
1523.226, 0.811
1524.400, 98.724
1525.574, 0.000
##END=

File: Raman_excellent_oriented/Natrolite__R040112-5__Raman__514__90__ccw__Raman_Data_Processed__2363.txt
##NAMES=Natrolite
##RRUFFID=R040112
##IDEAL CHEMISTRY=Na_2_(Si_3_Al_2_)O_10_&#183;2H_2_O
##LOCALITY=Ice River Alkaline Complex, Moose Creek Valley, Yoho National Park, British Columbia, Canada
##OWNER=RRUFF
##SOURCE=National Museums of Canada
##DESCRIPTION=Colorless pseudohexagonal prism
##STATUS=The identification of this mineral has been confirmed by X-ray diffraction and chemical analysis
##URL=rruff.info/R040112
##MEASURED CHEMISTRY=Na_2.00_(Si_3.00_Al_2.00_)O_10_·2H_2_O
##PIN_ID=L00109
##ORIENTATION=Laser parallel to -c* (0 0 -1). Fiducial mark perpendicular to laser is parallel to a [1 0 0]
133.393, 0.000
134.785, 181.591
136.176, 24.421
137.568, 178.640
138.959, 105.926
140.350, 677.744
141.741, 858.250
143.131, 1316.208
144.521, 1330.262
145.911, 999.827
147.301, 1289.243
148.691, 1431.027
150.080, 2470.148
151.469, 3362.802
152.858, 5168.635
154.247, 7517.603
155.635, 10798.797
157.024, 15541.719
158.411, 21378.736
159.799, 30287.143
161.187, 38595.828
162.574, 47935.832
163.961, 52280.391
165.348, 52060.008
166.734, 45433.484
168.121, 34906.730
169.507, 27138.305
170.893, 19439.594
172.278, 14910.107
173.664, 11359.287
175.049, 8457.347
176.434, 6783.809
177.819, 5138.828
179.203, 4383.144
180.587, 3319.972
181.971, 2969.716
183.355, 2743.796
184.739, 2268.076
186.122, 2283.397
187.505, 1734.792
188.888, 1760.334
190.271, 1503.287
191.653, 1601.572
193.035, 1758.742
194.417, 1649.372
195.799, 2180.845
197.180, 2176.021
198.562, 2781.666
199.943, 3032.623
201.324, 3657.583
202.704, 4695.999
204.084, 5624.508
205.465, 7442.341
206.844, 8285.342
208.224, 9293.646
209.603, 8293.184
210.983, 7059.507
212.362, 5654.095
213.740, 3907.564
215.119, 3172.409
216.497, 2107.780
217.875, 1740.894
219.253, 1236.100
220.631, 749.449
222.008, 839.959
223.385, 316.067
224.762, 411.775
226.139, 246.633
227.515, 103.204
228.891, 149.522
230.267, 69.479
231.643, 205.339
233.018, 44.694
234.394, 377.125
235.769, 380.367
237.144, 454.300
238.518, 917.358
239.893, 864.693
241.267, 1347.969
242.641, 1017.336
244.014, 950.787
245.388, 511.314
246.761, 177.900
248.134, 253.529
249.507, 205.818
250.879, 73.849
252.252, 230.472
253.624, 116.785
254.996, 15.096
256.367, 236.138
257.739, 59.383
259.110, 366.482
260.481, 1.794
261.852, 161.136
263.222, 116.933
264.592, 13.550
265.962, 172.057
267.332, 248.849
268.702, 70.745
270.071, 189.608
271.440, 152.951
272.809, 66.283
274.178, 237.513
275.546, 32.464
276.915, 271.314
278.283, 139.163
279.650, 116.043
281.018, 20.044
282.385, 23.116
283.752, 234.633
285.119, 69.642
286.486, 296.090
287.852, 53.212
289.218, 146.394
290.584, 159.977
291.950, 57.471
293.316, 365.045
294.681, 43.443
296.046, 339.069
297.411, 154.591
298.775, 193.829
300.140, 507.836
301.504, 275.536
302.868, 965.363
304.231, 851.767
305.595, 1205.612
306.958, 1212.801
308.321, 718.263
309.684, 750.931
311.047, 0.244
312.409, 246.689
313.771, 86.293
315.133, 88.228
316.495, 103.830
317.856, 249.107
319.217, 233.867
320.578, 167.180
321.939, 103.719
323.299, 20.436
324.660, 146.667
326.020, 266.990
327.380, 194.418
328.739, 273.022
330.099, 85.647
331.458, 129.523
332.817, 231.563
334.176, 51.518
335.534, 447.282
336.892, 13.964
338.251, 314.532
339.608, 248.993
340.966, 261.352
342.323, 600.657
343.681, 227.871
345.037, 742.011
346.394, 512.915
347.751, 794.603
349.107, 947.208
350.463, 792.735
351.819, 1611.188
353.174, 1360.569
354.530, 2165.876
355.885, 2313.903
357.240, 2931.628
358.594, 3586.105
359.949, 3555.228
361.303, 4091.965
362.657, 3294.396
364.011, 3147.594
365.365, 2359.693
366.718, 1574.775
368.071, 1658.832
369.424, 864.821
370.777, 1096.677
372.129, 616.458
373.481, 500.164
374.833, 763.809
376.185, 203.448
377.537, 649.029
378.888, 236.566
380.239, 429.103
381.590, 466.640
382.941, 68.180
384.291, 579.716
385.642, 81.252
386.992, 479.764
388.341, 366.150
389.691, 133.396
391.040, 534.682
392.389, 26.355
393.738, 569.500
395.087, 214.087
396.435, 331.857
397.784, 435.664
399.132, 110.456
400.479, 699.248
401.827, 201.042
403.174, 630.839
404.521, 539.638
405.868, 280.437
407.215, 824.237
408.561, 338.039
409.908, 897.427
411.254, 591.140
412.599, 907.508
413.945, 891.791
415.290, 524.746
416.636, 1011.903
417.980, 618.507
419.325, 1051.304
420.670, 1034.257
422.014, 975.994
423.358, 1440.679
424.702, 1027.426
426.045, 1680.010
427.389, 1676.133
428.732, 2246.375
430.075, 2992.172
431.417, 3193.906
432.760, 4886.479
434.102, 5708.913
435.444, 7270.587
436.786, 8453.404
438.127, 9640.892
439.469, 11363.738
440.810, 11864.701
442.151, 14817.056
443.492, 16828.098
444.832, 20956.686
446.172, 25879.619
447.512, 29075.506
448.852, 32618.473
450.192, 30285.664
451.531, 26838.453
452.870, 20971.332
454.209, 15048.579
455.548, 11937.709
456.887, 8126.105
458.225, 6399.282
459.563, 5092.326
460.901, 3645.518
462.238, 3634.239
463.576, 2447.512
464.913, 2738.778
466.250, 2242.034
467.587, 2007.276
468.923, 2247.853
470.259, 1681.127
471.596, 2170.385
472.931, 1790.744
474.267, 1808.967
475.603, 2190.599
476.938, 1742.258
478.273, 2455.038
479.608, 1926.434
480.942, 2449.634
482.276, 2685.899
483.611, 2668.604
484.944, 3451.064
486.278, 3142.522
487.612, 4095.675
488.945, 4184.256
490.278, 4647.376
491.611, 5833.387
492.943, 5726.030
494.276, 7119.113
495.608, 7312.775
496.940, 8015.862
498.271, 8618.753
499.603, 8331.818
500.934, 9214.876
502.265, 8267.029
503.596, 8330.062
504.927, 7951.021
506.257, 6864.033
507.587, 7007.043
508.917, 5730.085
510.247, 5713.077
511.577, 5436.149
512.906, 4789.125
514.235, 5362.127
515.564, 4595.121
516.892, 5528.108
518.221, 5532.780
519.549, 6155.758
520.877, 7358.752
522.205, 7671.894
523.533, 10274.888
524.860, 11988.679
526.187, 15921.676
527.514, 21324.676
528.841, 28137.678
530.167, 38850.684
531.493, 47443.711
532.820, 55956.746
534.145, 57499.773
535.471, 50242.812
536.796, 43045.660
538.122, 31348.732
539.447, 24771.766
540.771, 18264.854
542.096, 13877.947
543.420, 11640.109
544.744, 8463.233
546.068, 7695.576
547.392, 6138.709
548.715, 5031.847
550.039, 4844.550
551.362, 3627.704
552.684, 3769.417
554.007, 3132.626
555.329, 2565.800
556.652, 2959.062
557.973, 1879.333
559.295, 2405.182
560.617, 1863.467
561.938, 1633.743
563.259, 1850.062
564.580, 1087.388
565.901, 1764.720
567.221, 1192.061
568.541, 1021.410
569.861, 1412.768
571.181, 690.133
572.501, 1355.582
573.820, 661.046
575.139, 848.600
576.458, 995.211
577.777, 294.856
579.095, 1068.590
580.414, 386.367
581.732, 752.268
583.049, 663.196
584.367, 322.192
585.685, 940.264
587.002, 192.364
588.319, 596.535
589.636, 489.713
590.952, 257.934
592.268, 926.185
593.585, 107.443
594.900, 719.408
596.216, 448.685
597.532, 277.994
598.847, 965.338
600.162, 105.742
601.477, 836.716
602.792, 406.143
604.106, 227.597
605.420, 884.056
606.734, 46.553
608.048, 681.874
609.361, 282.413
610.675, 165.957
611.988, 646.583
613.301, 158.826
614.614, 564.839
615.926, 55.409
617.238, 221.979
618.550, 550.567
619.862, 142.857
621.174, 627.869
622.485, 229.429
623.797, 145.990
625.108, 560.619
626.418, 52.818
627.729, 692.572
629.039, 108.119
630.349, 324.667
631.659, 563.535
632.969, 128.906
634.279, 654.772
635.588, 50.344
636.897, 359.918
638.206, 495.227
639.515, 136.123
640.823, 775.014
642.131, 8.658
643.439, 382.319
644.747, 489.651
646.055, 7.638
647.362, 771.217
648.669, 26.016
649.976, 341.775
651.283, 363.960
652.589, 119.250
653.896, 867.505
655.202, 38.742
656.508, 398.000
657.814, 560.894
659.119, 154.368
660.424, 803.287
661.729, 136.060
663.034, 404.518
664.339, 479.735
665.643, 19.309
666.947, 829.880
668.251, 10.449
669.555, 522.014
670.859, 446.892
672.162, 50.451
673.465, 794.008
674.768, 22.438
676.071, 595.095
677.373, 492.096
678.676, 13.622
679.978, 864.142
681.280, 2.063
682.581, 589.439
683.883, 593.101
685.184, 229.597
686.485, 1069.089
687.786, 283.497
689.087, 985.982
690.387, 931.463
691.687, 638.942
692.987, 1645.416
694.287, 793.345
695.586, 1563.812
696.886, 1554.274
698.185, 1166.732
699.484, 2235.186
700.783, 1331.696
702.081, 2079.144
703.379, 1933.591
704.677, 1438.033
705.975, 2372.469
707.273, 1454.080
708.570, 1941.508
709.868, 2055.938
711.165, 1305.363
712.462, 2344.781
713.758, 1493.276
715.055, 1983.683
716.351, 2308.087
717.647, 1866.412
718.943, 3080.803
720.238, 2345.187
721.533, 3419.565
722.829, 3663.937
724.124, 3518.626
725.418, 4912.984
726.713, 4037.335
728.007, 4821.680
729.301, 4676.016
730.595, 3520.582
731.889, 4184.904
733.182, 2599.218
734.476, 2483.523
735.769, 2257.820
737.061, 1104.290
738.354, 1916.569
739.647, 741.838
740.939, 997.701
742.231, 1187.949
743.523, 356.187
744.814, 1252.413
746.106, 323.628
747.397, 631.572
748.688, 846.764
749.978, 47.944
751.269, 1036.103
752.559, 231.249
753.849, 453.263
755.139, 926.384
756.429, 83.509
757.719, 906.511
759.008, 250.516
760.297, 311.767
761.586, 749.745
762.875, 165.290
764.163, 822.797
765.451, 156.612
766.739, 142.758
768.027, 859.545
769.315, 122.713
770.602, 760.979
771.890, 311.624
773.177, 154.257
774.463, 857.874
775.750, 221.049
777.036, 748.767
778.323, 336.193
779.609, 145.605
780.894, 877.003
782.180, 163.960
783.465, 730.287
784.750, 321.522
786.035, 88.742
787.320, 987.945
788.605, 139.690
789.889, 702.378
791.173, 585.434
792.457, 4.526
793.741, 945.465
795.024, 37.434
796.307, 601.479
797.591, 574.377
798.873, 7.738
800.156, 1078.098
801.439, 132.660
802.721, 472.466
804.003, 771.251
805.285, 84.973
806.566, 968.715
807.848, 149.714
809.129, 455.374
810.410, 930.081
811.691, 29.719
812.971, 990.331
814.252, 286.820
815.532, 502.404
816.812, 1076.936
818.092, 8.500
819.371, 999.034
820.651, 455.518
821.930, 212.027
823.209, 1040.440
824.488, 83.073
825.766, 955.336
827.045, 512.732
828.323, 188.120
829.601, 1074.807
830.878, 23.831
832.156, 660.489
833.433, 691.646
834.710, 58.942
835.987, 1185.430
837.264, 85.702
838.540, 696.004
839.817, 813.294
841.093, 33.425
842.369, 1166.817
843.644, 234.050
844.920, 457.275
846.195, 856.491
847.470, 91.304
848.745, 1077.829
850.020, 336.952
851.294, 434.066
852.568, 1019.172
853.842, 54.731
855.116, 1118.312
856.390, 434.346
857.663, 392.372
858.936, 1214.394
860.209, 76.408
861.482, 900.414
862.755, 709.412
864.027, 121.402
865.299, 1154.386
866.571, 97.361
867.843, 832.329
869.115, 773.293
870.386, 41.750
871.657, 1134.162
872.928, 207.067
874.199, 630.965
875.470, 893.861
876.740, 35.749
878.010, 1143.628
879.280, 281.506
880.550, 321.377
881.820, 999.242
883.089, 55.102
884.358, 952.952
885.627, 342.819
886.896, 232.658
888.164, 1158.487
889.433, 66.304
890.701, 882.094
891.969, 582.872
893.236, 44.361
894.504, 1177.355
895.771, 191.062
897.038, 537.726
898.305, 852.378
899.572, 64.980
900.838, 1235.629
902.105, 317.220
903.371, 378.094
904.637, 1109.654
905.902, 101.802
907.168, 1112.703
908.433, 419.162
909.698, 165.049
910.963, 1218.492
912.228, 29.929
913.492, 841.356
914.757, 618.779
916.021, 17.625
917.285, 1141.779
918.548, 40.820
919.812, 654.499
921.075, 745.881
922.338, 17.840
923.601, 1167.557
924.864, 161.953
926.126, 385.333
927.388, 1121.724
928.650, 142.061
929.912, 1217.321
931.174, 439.703
932.435, 348.017
933.697, 1251.398
934.958, 38.945
936.218, 1010.337
937.479, 751.729
938.739, 155.814
940.000, 1284.210
941.260, 94.496
942.520, 714.924
943.779, 1036.354
945.039, 53.130
946.298, 1285.568
947.557, 491.547
948.816, 483.025
950.074, 1284.509
951.333, 84.377
952.591, 1183.872
953.849, 735.289
955.107, 466.798
956.365, 1608.320
957.622, 441.453
958.879, 1382.988
960.136, 1484.562
961.393, 746.143
962.650, 2229.355
963.906, 1359.809
965.162, 2161.424
966.418, 3173.089
967.674, 2274.764
968.930, 3997.825
970.185, 2787.921
971.441, 2069.670
972.696, 2651.762
973.950, 863.541
975.205, 1555.337
976.459, 1269.835
977.714, 401.666
978.968, 1603.850
980.222, 435.718
981.475, 737.614
982.729, 1316.292
983.982, 158.230
985.235, 1260.192
986.488, 541.900
987.740, 523.915
988.993, 1445.068
990.245, 217.134
991.497, 1119.227
992.749, 1009.652
994.000, 291.801
995.252, 1594.432
996.503, 296.642
997.754, 838.885
999.005, 1214.469
1000.256, 226.751
1001.506, 1579.070
1002.756, 821.427
1004.006, 1013.797
1005.256, 1901.397
1006.506, 773.842
1007.755, 1886.331
1009.005, 1699.950
1010.254, 1252.520
1011.502, 2694.960
1012.751, 1697.630
1014.000, 2520.095
1015.248, 3132.947
1016.496, 2675.409
1017.744, 4767.826
1018.991, 4921.426
1020.239, 6503.973
1021.486, 10232.619
1022.733, 12615.233
1023.980, 19827.820
1025.227, 24921.473
1026.473, 27984.119
1027.719, 28806.490
1028.965, 21540.170
1030.211, 16762.910
1031.457, 13145.597
1032.702, 8238.347
1033.948, 7930.734
1035.193, 5388.518
1036.438, 4406.074
1037.682, 4777.920
1038.927, 3039.586
1040.171, 3647.737
1041.415, 3269.556
1042.659, 2171.374
1043.903, 3448.203
1045.146, 2209.989
1046.390, 2574.410
1047.633, 3156.141
1048.876, 1797.961
1050.118, 3269.501
1051.361, 2450.002
1052.603, 2359.332
1053.845, 3831.278
1055.087, 2562.170
1056.329, 3544.242
1057.571, 4387.812
1058.812, 3600.000
1060.053, 5782.205
1061.294, 5264.568
1062.535, 6216.951
1063.775, 7949.422
1065.016, 6871.980
1066.256, 8784.604
1067.496, 8477.313
1068.736, 7330.072
1069.975, 8182.879
1071.214, 5785.714
1072.454, 5758.675
1073.693, 5581.666
1074.931, 3564.675
1076.170, 4557.723
1077.408, 3180.790
1078.647, 2453.904
1079.885, 3577.044
1081.122, 1800.260
1082.360, 2563.553
1083.597, 2556.875
1084.835, 1480.277
1086.072, 2923.713
1087.308, 1787.123
1088.545, 2090.502
1089.781, 2983.939
1091.018, 1737.396
1092.254, 2900.932
1093.490, 2484.543
1094.725, 1628.185
1095.961, 2831.931
1097.196, 1325.697
1098.431, 1589.485
1099.666, 2073.303
1100.900, 597.145
1102.135, 1911.016
1103.369, 1084.943
1104.603, 648.937
1105.837, 1902.948
1107.071, 316.989
1108.304, 981.054
1109.538, 1365.149
1110.771, 60.762
1112.004, 1363.433
1113.236, 547.780
1114.469, 282.262
1115.701, 1416.954
1116.933, 48.179
1118.165, 976.816
1119.397, 881.998
1120.629, 7.326
1121.860, 1472.955
1123.091, 488.714
1124.322, 544.602
1125.553, 1430.620
1126.783, 26.773
1128.014, 1283.062
1129.244, 799.488
1130.474, 66.060
1131.704, 1572.782
1132.933, 239.661
1134.163, 466.703
1135.392, 1493.912
1136.621, 198.698
1137.850, 1358.884
1139.079, 706.666
1140.307, 55.341
1141.535, 1772.876
1142.763, 71.329
1143.991, 930.038
1145.219, 1399.020
1146.446, 18.298
1147.674, 1521.354
1148.901, 681.069
1150.128, 231.129
1151.354, 1685.521
1152.581, 174.522
1153.807, 935.357
1155.033, 1296.557
1156.259, 6.360
1157.485, 1576.992
1158.710, 769.275
1159.936, 342.011
1161.161, 1695.320
1162.386, 160.441
1163.611, 1176.688
1164.835, 1275.975
1166.060, 29.044
1167.284, 1447.992
1168.508, 564.685
1169.732, 333.130
1170.955, 1638.521
1172.179, 93.819
1173.402, 1079.499
1174.625, 1251.835
1175.848, 155.551
1177.070, 1667.110
1178.293, 504.895
1179.515, 645.433
1180.737, 1811.324
1181.959, 2.992
1183.181, 0.000
##END=

File: Raman_excellent_oriented/Olmiite__R050177-3_1__Raman__514__90__ccw__Raman_Data_Processed__9097.txt
##NAMES=Olmiite
##RRUFFID=R050177
##IDEAL CHEMISTRY=CaMnSiO_3_(OH)_2_
##LOCALITY=N'Chwaning II mine, Kuruman, South Africa
##OWNER=RRUFF
##SOURCE=Marcus Origlieri
##DESCRIPTION=Gray etched crystals
##STATUS=The identification of this mineral has been confirmed by X-ray diffraction and chemical analysis
##URL=rruff.info/R050177
##MEASURED CHEMISTRY=Ca_1.00_(Mn_0.98_Ca_0.02_)(Si_1.00_O_3_OH)(OH)
56.365, 0.000
57.765, 6.258
59.164, 17.123
60.563, 37.353
61.962, 49.652
63.360, 58.355
64.758, 43.619
66.157, 14.160
67.554, 1.329
68.952, 22.190
70.349, 9.995
71.747, 104.003
73.144, 222.646
74.540, 301.771
75.937, 483.248
77.333, 713.960
78.729, 662.807
80.125, 602.690
81.521, 664.522
82.916, 846.227
84.311, 1460.739
85.706, 1750.999
87.101, 2161.955
88.496, 2487.573
89.890, 3051.842
91.284, 3506.721
92.678, 3461.172
94.071, 2713.163
95.465, 1927.665
96.858, 1527.654
98.251, 1253.104
99.644, 1210.983
101.036, 1303.251
102.428, 1384.879
103.820, 1533.841
105.212, 1666.118
106.604, 1927.694
107.995, 2254.557
109.387, 2436.723
110.777, 2581.153
112.168, 2858.837
113.559, 3263.771
114.949, 3966.948
116.339, 4788.362
117.729, 5867.007
119.119, 6809.916
120.508, 6587.372
121.897, 5160.142
123.286, 3785.102
124.675, 3058.248
126.063, 2434.579
127.452, 2244.095
128.840, 2427.793
130.228, 2667.671
131.615, 2743.729
133.003, 2184.962
134.390, 1715.370
135.777, 1263.948
137.164, 960.696
138.550, 762.610
139.937, 689.651
141.323, 569.696
142.709, 537.753
144.094, 530.828
145.480, 568.911
146.865, 571.021
148.250, 594.186
149.635, 628.410
151.019, 603.703
152.403, 608.069
153.788, 623.513
155.171, 727.041
156.555, 825.459
157.939, 1048.360
159.322, 1160.159
160.705, 1410.815
162.088, 1681.837
163.470, 1872.920
164.853, 1785.107
166.235, 1481.398
167.617, 1137.795
168.998, 861.301
170.380, 657.916
171.761, 558.641
173.142, 500.475
174.523, 442.421
175.904, 440.478
177.284, 406.646
178.664, 435.925
180.044, 381.313
181.424, 298.388
182.803, 247.665
184.183, 159.347
185.562, 76.936
186.940, 137.657
188.319, 119.490
189.698, 142.435
191.076, 248.491
192.454, 242.657
193.831, 340.931
195.209, 502.312
196.586, 627.800
197.963, 880.392
199.340, 999.086
200.717, 1328.881
202.093, 1600.775
203.470, 1976.765
204.846, 2079.850
206.221, 2183.026
207.597, 2047.295
208.972, 1860.652
210.347, 1759.098
211.722, 1615.629
213.097, 1390.245
214.472, 1408.945
215.846, 1245.726
217.220, 1171.588
218.594, 976.527
219.967, 851.544
221.341, 814.637
222.714, 703.848
224.087, 766.609
225.460, 758.621
226.832, 827.838
228.204, 815.045
229.577, 849.378
230.948, 905.926
232.320, 854.438
233.692, 901.158
235.063, 1072.415
236.434, 1213.696
237.805, 1551.137
239.175, 1899.734
240.545, 2382.479
241.916, 3021.366
243.286, 3630.399
244.655, 4136.565
246.025, 4621.857
247.394, 4779.280
248.763, 4578.824
250.132, 4001.488
251.501, 3120.277
252.869, 2389.183
254.237, 1658.207
255.605, 1163.339
256.973, 793.588
258.340, 429.949
259.708, 236.419
261.075, 62.006
262.442, 4.298
263.808, 42.497
265.175, 15.401
266.541, 0.403
267.907, 42.511
269.273, 113.721
270.639, 158.039
272.004, 222.461
273.369, 199.980
274.734, 211.598
276.099, 224.323
277.463, 233.148
278.828, 218.071
280.192, 273.095
281.556, 279.207
282.919, 270.407
284.283, 322.699
285.646, 409.071
287.009, 357.648
288.372, 322.078
289.734, 259.701
291.097, 290.397
292.459, 172.173
293.821, 184.029
295.183, 227.948
296.544, 211.940
297.905, 192.985
299.266, 180.110
300.627, 128.304
301.988, 35.573
303.348, 46.090
304.709, 89.700
306.069, 138.247
307.428, 180.732
308.788, 138.165
310.147, 167.529
311.507, 57.847
312.865, 40.906
314.224, 155.728
315.583, 255.624
316.941, 477.596
318.299, 662.635
319.657, 869.737
321.015, 1141.899
322.372, 1412.251
323.729, 1734.387
325.086, 2059.706
326.443, 2428.073
327.800, 2816.484
329.156, 3051.939
330.512, 3424.431
331.868, 3522.959
333.224, 3760.521
334.579, 3844.116
335.935, 3803.745
337.290, 3433.405
338.645, 3185.096
339.999, 2684.818
341.354, 2317.570
342.708, 1959.352
344.062, 1713.161
345.416, 1375.986
346.769, 1160.799
348.123, 922.601
349.476, 715.426
350.829, 555.276
352.182, 452.152
353.534, 367.799
354.887, 378.977
356.239, 329.924
357.591, 390.893
358.942, 461.885
360.294, 527.897
361.645, 649.929
362.996, 829.982
364.347, 1031.231
365.698, 1276.143
367.048, 1595.250
368.398, 1978.374
369.748, 2402.515
371.098, 2902.671
372.448, 3489.843
373.797, 3849.028
375.146, 4167.228
376.495, 4241.441
377.844, 4314.668
379.192, 4107.905
380.540, 3654.154
381.889, 3350.414
383.236, 2923.685
384.584, 2635.965
385.932, 2478.273
387.279, 2239.612
388.626, 2242.979
389.973, 2329.373
391.319, 2600.794
392.666, 2849.241
394.012, 3203.714
395.358, 3502.216
396.704, 3862.741
398.049, 4078.293
399.394, 4133.865
400.740, 4137.235
402.084, 3779.325
403.429, 3559.875
404.774, 3212.972
406.118, 2888.072
407.462, 2708.230
408.806, 2431.233
410.150, 2268.276
411.493, 2103.625
412.836, 2026.139
414.179, 2074.185
415.522, 2083.537
416.865, 2152.812
418.207, 2210.261
419.549, 2264.796
420.891, 2225.852
422.233, 2205.256
423.575, 2045.749
424.916, 1843.728
426.257, 1629.158
427.598, 1567.884
428.939, 1484.192
430.279, 1398.006
431.619, 1417.689
432.959, 1337.830
434.299, 1362.298
435.639, 1310.018
436.978, 1349.433
438.318, 1149.035
439.657, 1108.954
440.996, 918.453
442.334, 774.326
443.673, 625.222
445.011, 502.703
446.349, 362.452
447.687, 324.676
449.024, 194.487
450.361, 169.391
451.699, 153.266
453.036, 65.813
454.372, 131.843
455.709, 65.029
457.045, 97.669
458.381, 88.115
459.717, 121.661
461.053, 123.943
462.388, 210.979
463.724, 202.260
465.059, 303.738
466.394, 395.127
467.728, 515.504
469.063, 648.716
470.397, 858.988
471.731, 1100.390
473.065, 1281.322
474.398, 1521.217
475.732, 1687.135
477.065, 1863.443
478.398, 1984.409
479.731, 2126.180
481.063, 2206.614
482.396, 2216.961
483.728, 2305.537
485.060, 2400.724
486.391, 2530.581
487.723, 2467.924
489.054, 2462.817
490.385, 2330.708
491.716, 2192.516
493.047, 2125.286
494.377, 1923.019
495.708, 1939.714
497.038, 1787.371
498.368, 1857.990
499.697, 1840.570
501.027, 1861.110
502.356, 2058.611
503.685, 2348.073
505.014, 2662.495
506.342, 3119.876
507.671, 3567.217
508.999, 4154.519
510.327, 4706.778
511.655, 5175.998
512.982, 5393.176
514.310, 5471.312
515.637, 5363.407
516.964, 4952.460
518.291, 4574.471
519.617, 4068.440
520.944, 3740.366
522.270, 3559.250
523.596, 3179.090
524.921, 3034.886
526.247, 2992.640
527.572, 2997.350
528.897, 2923.016
530.222, 2726.637
531.547, 2634.216
532.871, 2365.749
534.196, 2072.238
535.520, 1767.682
536.844, 1489.082
538.167, 1282.680
539.491, 1078.745
540.814, 937.009
542.137, 794.227
543.460, 690.400
544.783, 584.496
546.105, 526.608
547.427, 413.643
548.749, 372.632
550.071, 298.574
551.393, 241.469
552.714, 222.317
554.035, 206.119
555.356, 179.873
556.677, 115.579
557.998, 113.238
559.318, 67.848
560.638, 79.402
561.958, 63.901
563.278, 26.342
564.597, 49.709
565.917, 81.014
567.236, 21.264
568.555, 50.439
569.874, 33.550
571.192, 2.591
572.511, 10.547
573.829, 5.422
575.147, 25.214
576.464, 12.067
577.782, 13.441
579.099, 5.908
580.416, 43.465
581.733, 29.130
583.050, 21.896
584.366, 3.760
585.683, 33.708
586.999, 43.759
588.315, 35.919
589.630, 66.182
590.946, 58.103
592.261, 32.062
593.576, 52.660
594.891, 80.370
596.206, 68.205
597.520, 58.159
598.834, 84.225
600.148, 27.418
601.462, 44.707
602.776, 55.099
604.089, 28.602
605.402, 69.198
606.715, 47.910
608.028, 34.726
609.341, 19.637
610.653, 47.635
611.965, 56.735
613.277, 3.060
614.589, 37.556
615.901, 36.410
617.212, 71.018
618.523, 36.556
619.834, 66.185
621.145, 39.918
622.456, 5.742
623.766, 51.635
625.076, 73.615
626.386, 61.689
627.696, 107.843
629.006, 30.105
630.315, 91.430
631.624, 64.862
632.933, 88.389
634.242, 101.023
635.551, 73.769
636.859, 55.611
638.167, 52.539
639.475, 37.549
640.783, 27.634
642.090, 39.785
643.398, 21.009
644.705, 15.294
646.012, 10.636
647.318, 3.970
648.625, 8.520
649.931, 37.053
651.237, 23.537
652.543, 36.983
653.849, 43.392
655.155, 15.765
656.460, 105.102
657.765, 62.403
659.070, 128.670
660.375, 135.902
661.679, 251.100
662.984, 232.265
664.288, 311.397
665.592, 322.498
666.895, 367.566
668.199, 408.603
669.502, 395.609
670.805, 416.585
672.108, 435.531
673.411, 466.447
674.713, 396.335
676.016, 474.194
677.318, 411.024
678.620, 401.828
679.921, 425.604
681.223, 331.354
682.524, 292.078
683.825, 286.776
685.126, 234.449
686.427, 268.098
687.727, 226.723
689.028, 159.324
690.328, 161.903
691.628, 77.459
692.927, 137.993
694.227, 165.507
695.526, 137.999
696.825, 134.472
698.124, 213.924
699.423, 179.358
700.721, 212.774
702.020, 230.171
703.318, 286.551
704.616, 354.373
705.913, 411.840
707.211, 500.301
708.508, 580.907
709.805, 697.101
711.102, 826.672
712.399, 959.768
713.695, 1193.028
714.992, 1291.276
716.288, 1534.734
717.584, 1678.479
718.879, 1902.772
720.175, 2095.276
721.470, 2250.279
722.765, 2443.981
724.060, 2604.435
725.355, 2678.174
726.649, 2793.203
727.944, 2753.573
729.238, 2594.415
730.532, 2384.957
731.825, 2110.580
733.119, 1915.032
734.412, 1665.405
735.705, 1436.261
736.998, 1207.772
738.291, 1010.199
739.584, 959.099
740.876, 840.159
742.168, 733.364
743.460, 652.967
744.752, 523.092
746.043, 425.354
747.334, 339.159
748.626, 302.641
749.916, 248.876
751.207, 123.420
752.498, 152.781
753.788, 124.828
755.078, 39.299
756.368, 69.398
757.658, 62.480
758.947, 75.980
760.237, 75.218
761.526, 133.984
762.815, 164.166
764.104, 234.259
765.392, 242.386
766.680, 321.844
767.969, 392.824
769.257, 535.653
770.544, 672.031
771.832, 824.608
773.119, 972.089
774.406, 1179.839
775.693, 1367.839
776.980, 1657.600
778.267, 1845.621
779.553, 2259.878
780.839, 2536.877
782.125, 2929.748
783.411, 3340.845
784.697, 3868.950
785.982, 4356.336
787.267, 4926.523
788.552, 5423.371
789.837, 5875.566
791.122, 6283.615
792.406, 6727.401
793.690, 7130.628
794.974, 7504.401
796.258, 7837.950
797.542, 8280.079
798.825, 8625.193
800.108, 9134.011
801.391, 9653.287
802.674, 10089.585
803.957, 11017.984
805.239, 11663.444
806.522, 12564.984
807.804, 13765.590
809.085, 14711.263
810.367, 16456.016
811.649, 17289.834
812.930, 17612.738
814.211, 17198.711
815.492, 16205.745
816.772, 14418.868
818.053, 12686.057
819.333, 11112.311
820.613, 9724.656
821.893, 8615.053
823.173, 7940.495
824.452, 7337.991
825.732, 6846.536
827.011, 6556.512
828.290, 6356.779
829.568, 6283.479
830.847, 6360.247
832.125, 6455.085
833.403, 6730.998
834.681, 7223.976
835.959, 7432.028
837.236, 8137.135
838.514, 9015.297
839.791, 10214.514
841.068, 11778.797
842.345, 13807.151
843.621, 16222.586
844.898, 19656.092
846.174, 23355.680
847.450, 27897.322
848.726, 33259.047
850.001, 37083.840
851.277, 40610.715
852.552, 42096.652
853.827, 42156.652
855.102, 39892.719
856.376, 35268.855
857.651, 30987.049
858.925, 27160.322
860.199, 23271.662
861.473, 19406.080
862.746, 16595.570
864.020, 13861.667
865.293, 11772.753
866.566, 9777.450
867.839, 8516.205
869.112, 7197.024
870.384, 6275.925
871.656, 5479.896
872.928, 4785.936
874.200, 4180.073
875.472, 3792.286
876.744, 3272.569
878.015, 2921.931
879.286, 2680.367
880.557, 2330.883
881.828, 2237.484
883.098, 2052.164
884.369, 1929.931
885.639, 1758.775
886.909, 1677.707
888.178, 1612.239
889.448, 1590.408
890.717, 1572.637
891.987, 1572.321
893.256, 1620.796
894.524, 1764.186
895.793, 1865.757
897.061, 2073.423
898.330, 2280.183
899.598, 2571.042
900.865, 2857.005
902.133, 3147.062
903.401, 3271.217
904.668, 3684.474
905.935, 3145.830
907.202, 3069.282
908.468, 3036.849
909.735, 3061.503
911.001, 3185.251
912.267, 3377.129
913.533, 3917.058
914.799, 3836.081
916.064, 4278.201
917.330, 4423.412
918.595, 4752.706
919.860, 4481.089
921.124, 4259.565
922.389, 3940.115
923.653, 3330.751
924.918, 2757.454
926.182, 2213.252
927.445, 1717.134
928.709, 1424.106
929.972, 1132.165
931.236, 1042.296
932.499, 925.515
933.761, 976.822
935.024, 1042.217
936.286, 1118.711
937.549, 1341.282
938.811, 1706.945
940.073, 1966.695
941.334, 2538.535
942.596, 3089.470
943.857, 3958.492
945.118, 5034.595
946.379, 6157.804
947.640, 7638.070
948.900, 9457.290
950.161, 11411.400
951.421, 13035.176
952.681, 14176.047
953.940, 14383.975
955.200, 13812.273
956.459, 12427.399
957.719, 10515.751
958.978, 8894.157
960.236, 7349.130
961.495, 6007.719
962.753, 4880.546
964.012, 4063.742
965.270, 3334.371
966.527, 2819.923
967.785, 2469.624
969.043, 2163.069
970.300, 1891.705
971.557, 1639.679
972.814, 1471.299
974.071, 1297.697
975.327, 1140.139
976.583, 1039.624
977.840, 1005.153
979.095, 860.501
980.351, 789.371
981.607, 657.906
982.862, 624.503
984.117, 547.316
985.372, 499.146
986.627, 472.970
987.882, 410.825
989.136, 454.975
990.390, 426.042
991.644, 396.752
992.898, 491.203
994.152, 483.456
995.405, 531.390
996.659, 660.633
997.912, 671.248
999.165, 728.427
1000.417, 799.862
1001.670, 774.424
1002.922, 738.624
1004.174, 797.298
1005.426, 731.746
1006.678, 785.480
1007.930, 673.768
1009.181, 707.524
1010.432, 640.067
1011.683, 583.731
1012.934, 586.302
1014.185, 532.698
1015.435, 483.874
1016.685, 474.509
1017.935, 441.418
1019.185, 404.727
1020.435, 382.615
1021.684, 366.527
1022.934, 315.489
1024.183, 304.165
1025.432, 265.283
1026.680, 232.297
1027.929, 211.057
1029.177, 200.745
1030.425, 178.093
1031.673, 200.134
1032.921, 199.776
1034.169, 201.322
1035.416, 203.567
1036.663, 189.524
1037.911, 171.743
1039.157, 172.022
1040.404, 154.741
1041.650, 122.370
1042.897, 128.281
1044.143, 115.821
1045.389, 93.171
1046.634, 137.074
1047.880, 65.175
1049.125, 96.067
1050.371, 94.855
1051.615, 73.440
1052.860, 118.781
1054.105, 94.389
1055.349, 55.755
1056.593, 80.491
1057.837, 56.254
1059.081, 44.365
1060.325, 89.553
1061.568, 1.964
1062.812, 45.615
1064.055, 57.887
1065.298, 19.502
1066.540, 47.969
1067.783, 30.501
1069.025, 37.085
1070.267, 31.469
1071.509, 28.996
1072.751, 55.358
1073.993, 38.919
1075.234, 39.621
1076.475, 66.098
1077.716, 79.350
1078.957, 23.052
1080.198, 64.583
1081.438, 104.979
1082.679, 182.072
1083.919, 216.338
1085.159, 161.844
1086.398, 178.940
1087.638, 192.057
1088.877, 195.611
1090.116, 202.879
1091.355, 208.273
1092.594, 143.643
1093.833, 105.007
1095.071, 1.145
1096.309, 3.445
1097.547, 33.412
1098.785, 27.076
1100.023, 42.654
1101.260, 12.627
1102.498, 64.073
1103.735, 69.054
1104.972, 81.293
1106.208, 148.125
1107.445, 97.408
1108.681, 103.705
1109.918, 126.230
1111.154, 110.927
1112.389, 129.653
1113.625, 85.710
1114.860, 81.471
1116.096, 128.666
1117.331, 89.812
1118.566, 58.036
1119.800, 140.315
1121.035, 4.366
1122.269, 205.933
1123.503, 315.486
1124.737, 330.883
1125.971, 259.355
1127.205, 288.815
1128.438, 130.297
1129.671, 48.248
1130.904, 46.099
1132.137, 62.849
1133.370, 12.769
1134.602, 57.932
1135.834, 89.989
1137.066, 30.700
1138.298, 61.858
1139.530, 14.359
1140.762, 23.767
1141.993, 50.091
1143.224, 42.665
1144.455, 29.377
1145.686, 15.951
1146.917, 39.794
1148.147, 25.720
1149.377, 25.326
1150.607, 17.697
1151.837, 28.542
1153.067, 15.509
1154.296, 66.606
1155.526, 5.186
1156.755, 0.359
1157.984, 5.082
1159.213, 23.351
1160.441, 23.491
1161.670, 45.685
1162.898, 55.636
1164.126, 13.698
1165.354, 116.810
1166.581, 78.546
1167.809, 7.137
1169.036, 47.765
1170.263, 64.334
1171.490, 9.267
1172.717, 39.031
1173.943, 71.249
1175.170, 83.397
1176.396, 66.524
1177.622, 58.552
1178.848, 81.480
1180.073, 101.337
1181.299, 70.131
1182.524, 95.848
1183.749, 93.493
1184.974, 123.066
1186.199, 88.572
1187.423, 108.002
1188.648, 137.361
1189.872, 48.651
1191.096, 88.851
1192.320, 97.973
1193.543, 120.017
1194.767, 112.987
1195.990, 125.882
1197.213, 90.703
1198.436, 99.614
1199.659, 111.271
1200.881, 176.884
1202.104, 162.658
1203.326, 150.112
1204.548, 53.755
1205.770, 189.302
1206.991, 129.867
1208.213, 183.292
1209.434, 173.703
1210.655, 224.214
1211.876, 117.619
1213.096, 125.025
1214.317, 186.300
1215.537, 181.728
1216.757, 207.105
1217.977, 196.125
1219.197, 207.634
1220.417, 189.824
1221.636, 179.221
1222.855, 202.780
1224.074, 237.834
1225.293, 183.282
1226.512, 198.942
1227.731, 215.312
1228.949, 272.894
1230.167, 232.225
1231.385, 203.539
1232.603, 269.492
1233.820, 263.013
1235.038, 202.040
1236.255, 234.941
1237.472, 220.622
1238.689, 224.302
1239.906, 225.051
1241.122, 252.313
1242.338, 230.978
1243.555, 249.127
1244.771, 223.784
1245.986, 227.705
1247.202, 238.941
1248.417, 299.735
1249.633, 300.080
1250.848, 286.856
1252.063, 214.026
1253.277, 253.571
1254.492, 241.421
1255.706, 272.062
1256.920, 287.810
1258.134, 270.403
1259.348, 320.750
1260.562, 230.308
1261.775, 313.111
1262.988, 272.244
1264.201, 267.339
1265.414, 263.393
1266.627, 238.594
1267.839, 257.762
1269.052, 253.000
1270.264, 281.810
1271.476, 255.494
1272.688, 249.834
1273.899, 236.775
1275.111, 234.342
1276.322, 286.502
1277.533, 240.617
1278.744, 256.761
1279.955, 298.630
1281.165, 253.704
1282.376, 236.680
1283.586, 234.224
1284.796, 255.729
1286.006, 282.748
1287.215, 241.770
1288.425, 275.026
1289.634, 282.397
1290.843, 249.423
1292.052, 251.122
1293.261, 268.225
1294.469, 250.652
1295.678, 251.997
1296.886, 253.885
1298.094, 260.265
1299.302, 270.869
1300.509, 276.115
1301.717, 284.788
1302.924, 266.025
1304.131, 285.337
1305.338, 292.530
1306.545, 260.968
1307.752, 297.912
1308.958, 255.203
1310.164, 221.281
1311.370, 339.985
1312.576, 329.162
1313.782, 283.236
1314.987, 278.382
1316.193, 326.757
1317.398, 304.647
1318.603, 345.825
1319.807, 309.420
1321.012, 282.741
1322.216, 287.463
1323.421, 344.774
1324.625, 385.904
1325.829, 358.286
1327.032, 397.695
1328.236, 414.568
1329.439, 381.203
1330.642, 454.652
1331.845, 444.051
1333.048, 397.812
1334.251, 464.941
1335.453, 403.417
1336.656, 360.266
1337.858, 468.187
1339.060, 365.559
1340.261, 325.663
1341.463, 336.913
1342.664, 231.016
1343.866, 292.307
1345.067, 260.727
1346.267, 204.098
1347.468, 262.344
1348.669, 198.414
1349.869, 194.576
1351.069, 171.578
1352.269, 184.714
1353.469, 160.336
1354.668, 126.062
1355.868, 132.878
1357.067, 115.406
1358.266, 119.846
1359.465, 91.427
1360.664, 87.188
1361.862, 123.152
1363.061, 60.315
1364.259, 79.395
1365.457, 55.312
1366.655, 40.326
1367.852, 67.669
1369.050, 36.544
1370.247, 89.879
1371.444, 117.510
1372.641, 77.975
1373.838, 24.650
1375.035, 89.052
1376.231, 32.105
1377.427, 51.471
1378.623, 2.277
1379.819, 21.443
1381.015, 7.339
1382.211, 9.010
1383.406, 15.612
1384.601, 31.124
1385.796, 63.775
1386.991, 26.186
1388.185, 8.704
1389.380, 3.911
1390.574, 45.511
1391.768, 11.280
1392.962, 25.340
1394.156, 34.660
1395.350, 20.667
1396.543, 43.141
1397.736, 19.033
1398.929, 4.722
1400.122, 12.296
1401.315, 55.910
1402.507, 95.251
1403.700, 13.286
1404.892, 78.557
1406.084, 27.982
1407.276, 49.080
1408.467, 33.049
1409.659, 91.146
1410.850, 25.463
1412.041, 89.523
1413.232, 151.711
1414.423, 69.824
1415.614, 129.044
1416.804, 27.370
1417.994, 56.671
1419.184, 142.013
1420.374, 138.345
1421.564, 72.525
1422.753, 127.011
1423.943, 72.449
1425.132, 81.024
1426.321, 106.499
1427.510, 127.975
1428.698, 83.438
1429.887, 136.864
1431.075, 120.250
1432.263, 161.601
1433.451, 161.925
1434.639, 143.242
1435.827, 142.535
1437.014, 144.545
1438.201, 66.760
1439.388, 191.553
1440.575, 225.884
1441.762, 152.994
1442.949, 171.619
1444.135, 176.929
1445.321, 129.831
1446.507, 157.662
1447.693, 142.377
1448.879, 91.003
1450.064, 112.752
1451.250, 77.457
1452.435, 118.916
1453.620, 127.860
1454.805, 162.691
1455.989, 169.416
1457.174, 67.953
1458.358, 115.354
1459.542, 40.475
1460.726, 84.817
1461.910, 12.063
1463.093, 98.124
1464.277, 85.270
1465.460, 74.256
1466.643, 24.193
1467.826, 13.773
1469.009, 35.883
1470.191, 64.988
1471.373, 73.570
1472.556, 3.315
1473.738, 34.146
1474.919, 26.665
1476.101, 20.333
1477.283, 53.709
1478.464, 35.811
1479.645, 46.885
1480.826, 28.357
1482.007, 28.459
1483.187, 25.925
1484.368, 91.235
1485.548, 52.826
1486.728, 110.115
1487.908, 36.953
1489.088, 13.856
1490.268, 0.425
1491.447, 11.806
1492.626, 96.374
1493.805, 54.320
1494.984, 82.731
1496.163, 48.030
1497.341, 47.425
1498.520, 6.492
1499.698, 82.524
1500.876, 5.588
1502.054, 88.776
1503.232, 6.388
1504.409, 5.282
1505.586, 35.547
1506.763, 0.125
1507.940, 62.344
1509.117, 49.006
1510.294, 31.931
1511.470, 19.449
1512.647, 4.983
1513.823, 22.493
1514.999, 49.732
1516.174, 38.304
1517.350, 48.311
1518.526, 25.136
1519.701, 44.485
1520.876, 39.099
1522.051, 71.935
1523.226, 44.761
1524.400, 62.343
1525.574, 90.926
1526.749, 90.190
1527.923, 59.551
1529.097, 0.000
##END=
